Repository: sutharsikakumar/raman-benchmarking

sample_1.json = graphene
sample_2.json = hBN
sample_3.json = mos2
sample_4.json = wse2
sample_5.json = TMC

File: analysis_output/sampel_1/claude-opus-4-5_analysis_sample_1.json
{
  "model": "claude-opus-4-5-20251101",
  "spectrum_id": "24ee83fc8aa7dc29",
  "source_file": "sample_1_classification.json",
  "material": "Graphene on silicon substrate",
  "confidence": 0.92,
  "eliminated_candidates": {
    "MoS2": {
      "reason": "MoS2 exhibits characteristic E2g and A1g modes at ~383 and ~408 cm⁻¹ respectively. The spectrum shows a broad feature at 300.8 cm⁻¹ but lacks the distinctive doublet in the 380-410 cm⁻¹ range."
    },
    "WS2": {
      "reason": "WS2 shows E2g at ~356 cm⁻¹ and A1g at ~421 cm⁻¹. No peaks matching these positions are present."
    },
    "Bulk graphite": {
      "reason": "The 2D band at 2670.2 cm⁻¹ has FWHM of 32.19 cm⁻¹, which is narrower than typical bulk graphite (>50 cm⁻¹), and the I(2D)/I(G) ratio of ~1.6 (4.41/2.70) is higher than graphite (~0.3-0.5)."
    },
    "Amorphous carbon": {
      "reason": "The G band at 1579.9 cm⁻¹ is sharp (FWHM 16.97 cm⁻¹) rather than broad. The D band at 1341.9 cm⁻¹ has very low intensity (rel_height 0.11) compared to G, inconsistent with amorphous carbon which shows intense, broad D band."
    }
  },
  "key_evidence": [
    "Dominant peak at 519.9 cm⁻¹ with rel_height 25.87 and FWHM 17.08 cm⁻¹ matches crystalline silicon substrate (expected ~520 cm⁻¹)",
    "Strong 2D band at 2670.2 cm⁻¹ with FWHM 32.19 cm⁻¹ - narrow width indicates few-layer graphene",
    "G band at 1579.9 cm⁻¹ with FWHM 16.97 cm⁻¹ - sharp and consistent with sp² carbon",
    "I(2D)/I(G) intensity ratio of 1.64 (4.41/2.70) suggests monolayer to few-layer graphene",
    "Very weak D band at 1341.9 cm⁻¹ with rel_height 0.11 indicates high crystalline quality with minimal defects",
    "I(D)/I(G) ratio of ~0.04 confirms low defect density",
    "Secondary Si peak at 971.8 cm⁻¹ (rel_height 3.32) corresponds to second-order Si phonon mode",
    "Region fractions show 49.7% intensity in 500-900 cm⁻¹ (Si-dominated) and 8.4% in 2650-2750 cm⁻¹ (2D band region)",
    "Peak at 2450.8 cm⁻¹ consistent with D+D'' combination mode in graphene"
  ],
  "reasoning": "**Stage 1 - Dominant Features:** The spectrum is dominated by a massive peak at 519.9 cm⁻¹ with relative height 25.87, which is by far the strongest feature. This matches the well-known first-order optical phonon of crystalline silicon at ~520 cm⁻¹. The narrow FWHM of 17.08 cm⁻¹ confirms high-quality crystalline Si. The second strongest peak is at 2670.2 cm⁻¹ (rel_height 4.41), followed by 971.8 cm⁻¹ (rel_height 3.32) and 1579.9 cm⁻¹ (rel_height 2.70). The 971.8 cm⁻¹ peak is the second-order Si phonon mode.\n\n**Stage 2 - Secondary Features:** The peaks at 1579.9 cm⁻¹ and 2670.2 cm⁻¹ are diagnostic of graphitic carbon. The G band at 1579.9 cm⁻¹ (FWHM 16.97 cm⁻¹) arises from sp² carbon stretching. The 2D band at 2670.2 cm⁻¹ is the double-resonance two-phonon mode. Critically, the D band at 1341.9 cm⁻¹ is extremely weak (rel_height 0.11 vs G band 2.70), indicating very low defect density. The peak at 618.1 cm⁻¹ may be a weak Si-related feature. A small peak at 2450.8 cm⁻¹ corresponds to the D+D'' combination mode seen in graphene.\n\n**Stage 3 - Spectral Weight Distribution:** The region_fractions confirm: 500-900 cm⁻¹ contains 49.7% of intensity (dominated by Si), 2650-2750 cm⁻¹ has 8.4% (2D band), 1550-1620 cm⁻¹ has 3.7% (G band), and 1300-1400 cm⁻¹ has only 0.4% (minimal D band). This distribution is consistent with graphene on Si where the substrate dominates but carbon signals are clearly present.\n\n**Stage 4 - Candidate Evaluation:** The I(2D)/I(G) ratio of ~1.64 strongly suggests monolayer to few-layer graphene rather than bulk graphite (which shows ratio ~0.3-0.5). The 2D band FWHM of 32.19 cm⁻¹ is narrower than bulk graphite and consistent with few-layer graphene. The extremely low D/G ratio (~0.04) indicates high crystalline quality. TMDs are excluded due to absence of their characteristic mode pairs. The 300.8 cm⁻¹ feature is too broad and mispositioned for TMD assignment.\n\n**Stage 5 - Decision:** The evidence unambiguously points to high-quality graphene (likely monolayer to few-layer based on 2D band characteristics) deposited on a crystalline silicon substrate. The Si peak dominance simply reflects the penetration depth and substrate contribution, while the carbon fingerprint is definitively graphene."
}

File: analysis_output/sampel_1/claude-opus-4-6_analysis_sample_1.json
{
  "model": "claude-opus-4-6",
  "spectrum_id": "24ee83fc8aa7dc29",
  "source_file": "sample_1_classification.json",
  "material": "Graphene on Silicon substrate",
  "confidence": 0.92,
  "eliminated_candidates": {
    "Bare Silicon (no overlayer)": "If this were bare Si, we would only see the ~520 cm⁻¹ peak and its overtones. The strong G band at 1579.9 cm⁻¹ and 2D band at 2670.2 cm⁻¹ rule out bare Si.",
    "MoS2 on Si": "MoS2 would show E₂g and A₁g modes near 383 and 408 cm⁻¹ with a characteristic separation of ~25 cm⁻¹. No such doublet is observed in the 300-500 cm⁻¹ region. The 300.8 cm⁻¹ peak is likely a Si second-order feature.",
    "Graphite": "In graphite, the 2D band is typically asymmetric and broader (FWHM > 50 cm⁻¹) and often shows a shoulder. Here the 2D band at 2670.2 cm⁻¹ has FWHM of 32.19 cm⁻¹, which is consistent with monolayer or few-layer graphene rather than bulk graphite.",
    "Diamond": "Diamond has a sharp peak at ~1332 cm⁻¹. The broad feature at 1341.9 cm⁻¹ with FWHM 144.14 cm⁻¹ is far too broad for diamond and is consistent with a weak, disorder-induced D band in graphene.",
    "Carbon nanotubes": "CNTs would show RBM modes below 300 cm⁻¹ with sharp peaks, and typically a different G-band profile (G⁺/G⁻ splitting). No clear RBM modes are observed.",
    "WS2 or WSe2": "WS2 would show prominent modes near 350 and 420 cm⁻¹; WSe2 near 250 cm⁻¹. Neither pattern matches the observed spectrum."
  },
  "key_evidence": [
    "Dominant peak at 519.9 cm⁻¹ (rel_height 25.87, FWHM 17.08 cm⁻¹) is the first-order Si optical phonon, confirming a Si substrate.",
    "Peak at 971.8 cm⁻¹ (rel_height 3.32, FWHM 41.1 cm⁻¹) corresponds to the Si second-order overtone (~2×520 = 1040 cm⁻¹, but commonly observed near 960-970 cm⁻¹ as a two-phonon feature).",
    "Peak at 300.8 cm⁻¹ (rel_height 2.16) is consistent with Si second-order acoustic phonon features.",
    "G band at 1579.9 cm⁻¹ (rel_height 2.70, FWHM 16.97 cm⁻¹) is characteristic of sp² carbon (graphene). The narrow FWHM and position near 1580 cm⁻¹ are textbook graphene G band values.",
    "2D band at 2670.2 cm⁻¹ (rel_height 4.41, FWHM 32.19 cm⁻¹) is the graphene 2D (or G') band. The 2D/G intensity ratio is ~4.41/2.70 ≈ 1.63, which is >1, strongly suggesting monolayer graphene.",
    "The FWHM of the 2D band (32.19 cm⁻¹) is narrow and consistent with monolayer graphene (typically ~25-35 cm⁻¹), as opposed to bilayer (>40 cm⁻¹) or graphite (>50 cm⁻¹).",
    "Weak D band at 1341.9 cm⁻¹ (rel_height 0.11, FWHM 144.14 cm⁻¹) indicates minimal disorder; the very low D/G ratio (~0.11/2.70 ≈ 0.04) suggests high-quality graphene.",
    "Region fractions: 500-900 cm⁻¹ dominates at 49.7% (Si peak region), 2650-2750 at 8.4% (2D band), 1550-1620 at 3.7% (G band), consistent with graphene on Si.",
    "Peak at 2450.8 cm⁻¹ (rel_height 0.28) is consistent with the D+D'' combination band in graphene.",
    "Peak at 618.1 cm⁻¹ (rel_height 1.61) sits on the shoulder of the Si peak and may be a Si-related feature or substrate artifact."
  ],
  "reasoning": "**Stage 1 – Dominant Features:** The five highest-prominence peaks are at 519.9 cm⁻¹ (prom 25.87), 2670.2 cm⁻¹ (prom 4.41), 971.8 cm⁻¹ (prom 3.32), 1579.9 cm⁻¹ (prom 2.70), and 300.8 cm⁻¹ (prom 1.37). The 519.9 cm⁻¹ peak with FWHM ~17 cm⁻¹ is unmistakably the Si first-order Raman mode. The 971.8 cm⁻¹ peak is a known Si two-phonon feature. The 300.8 cm⁻¹ peak is also a Si multi-phonon feature. The peaks at 1579.9 cm⁻¹ and 2670.2 cm⁻¹ are the hallmark G and 2D bands of graphene.\n\n**Stage 2 – Secondary Features:** The weak, very broad feature at 1341.9 cm⁻¹ (FWHM 144 cm⁻¹, rel_height 0.11) corresponds to the D band of graphene, indicating minimal defects. The D/G intensity ratio is extremely low (~0.04), suggesting high crystalline quality. A peak at 2450.8 cm⁻¹ is likely the D+D'' combination mode. The peak at 818.4 cm⁻¹ may be another Si multi-phonon feature. The numerous weak peaks above 3000 cm⁻¹ extending to 6000 cm⁻¹ are likely higher-order overtones or luminescence artifacts from the measurement system, and do not correspond to primary Raman features of common materials.\n\n**Stage 3 – Spectral Weight Distribution:** The region_fractions show 49.7% in 500-900 cm⁻¹ (dominated by Si), 8.4% in 2650-2750 cm⁻¹ (2D band), 7.2% in 300-500 cm⁻¹ (Si multi-phonon + possible artifacts), 3.7% in 1550-1620 cm⁻¹ (G band), and only 0.4% in 1300-1400 cm⁻¹ (weak D band). This distribution is fully consistent with graphene on a Si substrate where the substrate signal dominates due to the thin nature of the graphene layer.\n\n**Stage 4 – Candidate Evaluation:** (1) Monolayer graphene on Si: The 2D/G ratio >1.6 and narrow 2D FWHM (~32 cm⁻¹) are classic monolayer indicators. The G band at 1580 cm⁻¹ with FWHM ~17 cm⁻¹ is expected. The very weak D band indicates high quality. All Si features match. This is an excellent fit. (2) Bilayer/few-layer graphene on Si: Would typically show 2D/G < 1 and broader 2D band (>40 cm⁻¹). The observed 2D/G ~1.6 and FWHM 32 cm⁻¹ favor monolayer. (3) TMDs on Si: No characteristic TMD modes observed. (4) Amorphous carbon on Si: Would show much broader G and D bands; D/G ratio would be much higher. Ruled out.\n\n**Stage 5 – Decision:** The spectrum is best identified as monolayer graphene on a silicon substrate. The narrow, intense 2D band with 2D/G > 1, narrow G band at 1580 cm⁻¹, negligible D band, and dominant Si substrate peak all converge on this identification with high confidence."
}

File: analysis_output/sampel_1/claude-sonnet-4-6_analysis_sample_1.json
{
  "model": "claude-sonnet-4-6",
  "spectrum_id": "24ee83fc8aa7dc29",
  "source_file": "sample_1_classification.json",
  "material": "Silicon substrate with graphene (or graphitic carbon) thin film/flake",
  "confidence": 0.82,
  "eliminated_candidates": {
    "Pure bulk silicon": "Si peak at 519.9 cm⁻¹ dominates, but additional peaks at 1579.9 cm⁻¹ (G band) and 2670.2 cm⁻¹ (2D band) are incompatible with pure Si; bulk Si has no Raman features in those regions.",
    "MoS2 or other TMDs": "Expected A1g/E2g modes near 380–410 cm⁻¹ are absent; region_fraction 300–500 is only 0.072, consistent with the weak Si second-order feature at 300.8 cm⁻¹, not TMD phonon modes.",
    "Highly defective graphene (D-band dominated)": "D band near 1341.9 cm⁻¹ has very low rel_height (0.113) and very broad FWHM (144 cm⁻¹) suggesting it is a weak, broad background feature rather than a true sharp D peak; G band at 1579.9 cm⁻¹ is sharp (FWHM 17 cm⁻¹), inconsistent with highly disordered carbon.",
    "Multilayer graphene (>5 layers) / HOPG": "2D peak at 2670.2 cm⁻¹ has FWHM of 32.2 cm⁻¹, which is narrower than HOPG (~60–80 cm⁻¹) and consistent with few-layer graphene; I(2D)/I(G) ratio ~1.64 also points away from bulk graphite.",
    "Amorphous carbon": "Sharp G peak (FWHM 17 cm⁻¹) and well-resolved 2D peak argue against amorphous carbon, which would show broad, heavily D-dominated spectrum.",
    "SiO2 or other oxides": "No broad luminescence background or characteristic Si–O stretching modes; spectrum is dominated by crystalline Si phonon peak."
  },
  "key_evidence": [
    "Dominant Si first-order phonon peak at 519.9 cm⁻¹, rel_height 25.87, FWHM 17.1 cm⁻¹ — sharp, symmetric, classic crystalline Si signature; this is the substrate.",
    "G band at 1579.9 cm⁻¹, rel_height 2.70, FWHM 17.0 cm⁻¹ — narrow, sp2 carbon G mode consistent with ordered graphene/graphitic carbon.",
    "2D (G') band at 2670.2 cm⁻¹, rel_height 4.41, FWHM 32.2 cm⁻¹ — single Lorentzian-like 2D band; FWHM ~32 cm⁻¹ is characteristic of bilayer or few-layer graphene (monolayer ~25 cm⁻¹, HOPG ~80 cm⁻¹).",
    "I(2D)/I(G) relative height ratio ≈ 4.41/2.70 = 1.63, consistent with few-layer graphene (1–3 layers) rather than bulk graphite (<1) or monolayer (>2).",
    "region_fraction 500–900 = 0.497, dominated by the Si peak; region_fraction 2650–2750 = 0.084, confirming significant 2D band intensity; region_fraction 1550–1620 = 0.037, confirming G band.",
    "Broad, weak feature centred near 1341.9 cm⁻¹ (FWHM 144 cm⁻¹, rel_height 0.113) — may represent a very weak D band or second-order Si combination band; D/G intensity ratio is very low, indicating low defect density in the carbon film.",
    "Peak at 300.8 cm⁻¹ (rel_height 2.16) and 618.1 cm⁻¹ (rel_height 1.61) correspond to Si second-order 2TA(X) and 2TO(Γ) combination/overtone modes, confirming crystalline Si substrate.",
    "Peak at 971.8 cm⁻¹ (rel_height 3.32, FWHM 41.1 cm⁻¹) matches Si third-order/combination phonon features (~970 cm⁻¹, 2×TO), further confirming Si substrate.",
    "Peak at 818.4 cm⁻¹ (rel_height 0.116) consistent with Si second-order W2 combination mode (~820 cm⁻¹).",
    "Numerous weak peaks above 3000 cm⁻¹ (up to 6039 cm⁻¹) are consistent with higher-order Si phonon overtones and combination bands, common in high-SNR Si substrate spectra."
  ],
  "reasoning": "STAGE 1 — DOMINANT FEATURES: The five highest-prominence peaks are: (1) 519.9 cm⁻¹ (prominence 25.87, FWHM 17.1 cm⁻¹) — unambiguously the first-order TO phonon of crystalline silicon; (2) 2670.2 cm⁻¹ (prominence 4.41, FWHM 32.2 cm⁻¹) — the graphene 2D band; (3) 971.8 cm⁻¹ (prominence 3.32, FWHM 41.1 cm⁻¹) — Si second/third-order phonon; (4) 1579.9 cm⁻¹ (prominence 2.70, FWHM 17.0 cm⁻¹) — carbon G band; (5) 300.8 cm⁻¹ (prominence 1.37) — Si 2TA overtone. The Si substrate dominates in absolute intensity. STAGE 2 — SECONDARY FEATURES: The carbon G band at 1579.9 cm⁻¹ is sharp (17 cm⁻¹), ruling out amorphous carbon. The 2D band at 2670.2 cm⁻¹ with FWHM ~32 cm⁻¹ is a key graphene fingerprint. The D band region (1341.9 cm⁻¹) shows only a very weak, broad feature (FWHM 144 cm⁻¹), indicating the carbon film is relatively defect-free. The 2D/G height ratio of ~1.63 is diagnostic for few-layer (bilayer or trilayer) graphene. Secondary Si overtones at 618.1, 818.4, 971.8, and a series of weak features extending to 6000+ cm⁻¹ all confirm a high-quality crystalline Si substrate. The weak feature at 1853.5 cm⁻¹ could be a Si combination band (TO+TA). STAGE 3 — SPECTRAL WEIGHT: The 500–900 cm⁻¹ region contains 49.7% of integrated intensity, consistent with the dominant Si peak. The 2650–2750 cm⁻¹ region holds 8.4% — substantial for a 2D band, indicating a non-negligible graphene overlayer. The 1550–1620 cm⁻¹ window holds 3.7%, confirming the G band. The 1300–1400 cm⁻¹ window holds only 0.4%, consistent with a very weak or absent D band. STAGE 4 — CANDIDATE EVALUATION: (a) Si substrate alone: ruled out because G (1579.9) and 2D (2670.2) peaks have no origin in Si. (b) Graphene/few-layer graphene on Si: fully consistent — Si peak at 519.9, G at 1579.9 with FWHM 17 cm⁻¹, 2D at 2670.2 with FWHM ~32 cm⁻¹, 2D/G ~1.6, weak D band → few-layer graphene (bilayer most consistent with FWHM and 2D/G ratio). (c) HOPG or bulk graphite: 2D FWHM would be ~60–80 cm⁻¹ and 2D/G < 1; both inconsistent with data. (d) TMDs: no phonon modes in 350–420 cm⁻¹ window, ruled out. (e) Amorphous carbon: G peak too narrow, 2D too well-defined. STAGE 5 — DECISION: The spectrum is that of few-layer graphene (likely bilayer or trilayer, given 2D FWHM ~32 cm⁻¹ and 2D/G ~1.6) on a crystalline silicon substrate. The SNR is excellent (153), confirming the spectral features are real. Confidence 0.82 reflects minor ambiguity in exact layer count and uncertainty about whether the broad 1341 cm⁻¹ feature is truly a D band or a Si combination artifact."
}
